Repository: suqian123/Adhesive-AI-Lab

# 粘附材料 AI 辅助分子模拟预测

面向粘附材料配方早期筛选的 Python + Streamlit MVP。

## 功能

- 基于候选树脂、动态键、增韧剂、填料与质量配比生成配方，并提取轻量结构特征
- 训练可版本化的回归/分类代理模型，预测宽温域黏附、自修复、抗原子氧、抗紫外和增材制造指标
- 为每个候选生成稳定的配方指纹（`FMT-...`）和候选库版本，并写入 MySQL 候选表
- 生成 PDA@CeO₂ 粗粒化界面拓扑，并支持外部 LAMMPS 任务提交和输出回读
- 为单个候选生成覆盖 CeO₂ 晶面/氧空位/羟基化、PDA 结合、交联树脂温度扫描、界面 MD 和粗粒化模拟的多尺度任务包
- 提供两种多尺度运行方式：本地“一键生成并启动多尺度计算”按依赖关系以最多 16 个并行任务后台调度；“登记并导出外部计算任务包”不启动本机求解器，供集群或其他工作站计算后上传结果回写
- 批量导入实验 CSV 或回写单条实验数据，记录代理/外部计算/实验来源，并自动更新、归档和推荐下一轮实验
- 提供“外部计算可视化”页面，跨候选查看任务状态、运行目录、结构化结果、DFT/MD 图表和原始日志
- 展示能量轨迹、表面覆盖率、分子特征和特征重要性

当前默认页面仍使用明确标记的物理启发代理结果进行前筛；只有提交并完成 VASP/LAMMPS 外部任务后，结果才可作为真实计算数据回写候选库。DFT 新任务只允许使用 VASP，因为收敛基准、输入生成和生产批准均以 VASP 为准；MD 新任务只允许使用 LAMMPS，因为已生成的拓扑、力场和生产输入均为 LAMMPS 契约；历史 QE/CP2K/GROMACS 记录仍可保留和解析，但不会作为新的项目配置。正式 AI 筛选与模型归档要求至少一个候选已完成外部计算回写；“当前候选 AI 评估”绑定当前多尺度候选，且仅在该候选已有外部回写或实验记录时显示。出于候选绑定规则，当前候选没有真实回写时，不显示全局候选排序、下一轮实验推荐或重训入口；当前候选已有真实回写且模型已完成外部计算校准后，才展示全候选库排序。数据回写或页面重开时会自动加载和更新最新归档结果。

每个候选由“候选编号 + 配方指纹 + 候选库版本”共同标识。配方指纹由树脂/共混比例、动态键、固化体系、增韧剂、PDA@CeO₂ 填料和交联密度等配方契约计算 SHA-256 后生成。候选表、外部计算结果和实验结果均保存该身份信息；不匹配的记录不会回写到当前候选，历史结果会保留。

“多尺度计算任务包”是可复现的计算清单和数据契约，不虚构真实计算结果。其中粗粒化起始模型可直接生成；真实 DFT 和全原子 MD 在运行前仍需提供经验证的 CeO₂/PDA/树脂结构、交联拓扑、力场、DFT(+U) 参数及计算软件环境。VASP 收敛验证按 CeO₂(111)、CeO₂(110)、CeO₂(100) 分别进行，只有对应晶面的验证报告批准后才会提交生产 DFT。MD 输入通过静态检查后，仍需带文件哈希的拓扑、力场和物性验证批准才能提交生产任务。

“候选结果汇总与综合分析”绑定当前多尺度计算候选，自动融合实验记录、外部 DFT、树脂 MD、界面 MD 和模型预测。融合优先级为实验 > 外部计算 > 代理；每个指标单独记录来源，外部计算没有输出的字段不会被误标为真实数据。标量 MD 数据只作为 25°C 锚点，温度曲线的代理部分会标记为混合来源。

主页面按六个板块组织：候选数据库生成 → 多尺度计算方案 → 外部计算任务与结果回写 → 候选结果汇总与综合分析 → AI 筛选与候选排序 → 实验验证、实验回写与模型更新。页面的“需求实现与科学就绪状态”将实现、外部环境和科学验证边界分开显示。

## 闭环流程与数据时序

页面从上到下表示一次材料研发迭代，而不是把实验数据错误地放在计算之前：

1. 候选数据库：生成配方、特征、代理前筛结果以及“候选编号 + 配方指纹 + 候选库版本”身份。
2. 多尺度计算方案：为当前候选生成 DFT、树脂 MD、界面 MD 和粗粒化任务包；只有真实结构、力场、软件环境和科学批准条件满足后，任务才可执行。
3. 外部计算任务与结果回写：平台可本地调度、单任务提交，或登记任务包后在外部集群导入结果；解析后先校验候选身份，再写入计算结果历史和候选库。外部任务包会记录运行编号、候选身份、所选引擎和预期结果文件，登记本身不启动本机求解器，也不占用本地启动锁。主页面的“查看多尺度运行记录”只负责当前候选的运行状态与终止；第 3 板块只处理导入、单任务和回写，跨候选监控统一在“外部计算可视化”页面进行。反向切换“方案候选编号”会清除旧运行选择，并同步筛选下游单独任务、结果汇总与综合分析。
4. 候选结果汇总与综合分析：读取此前已沉淀的实验与计算结果，按“实验 > 外部计算 > 代理”逐指标融合；没有真实输出的字段仍明确标为代理或混合数据。
5. AI 筛选与候选排序：基于当前已沉淀数据给出当前候选评估，并在满足候选绑定和外部计算校准门槛时显示全局排序。
6. 实验验证、实验回写与模型更新：对本轮选择的候选实施实验，录入单条记录或 CSV；系统保存实验数据，并在满足外部计算回写门槛时重新训练和刷新页面。刷新后的第 4、5 板块即构成下一轮迭代的融合和筛选输入。

因此，实验验证位于页面末端是有意的：它是本轮计算和推荐的验证环节，同时也是下一轮模型更新的最高优先级数据源。实验结果在提交时立即持久化；只有至少一个候选已存在合格的外部计算回写时，系统才会执行正式训练和模型归档。前面已渲染的融合、排序内容会在自动刷新后反映新增数据。

当前有两项明确的策略门槛：即使已有实验数据，正式 AI 模型仍要求至少一个候选存在已回写外部计算；全局排序又要求当前页面所选候选已有真实回写。这两项规则用于防止未校准的代理推荐被误作真实结论，但也会限制在未验证候选间直接浏览全局推荐的能力。

## 启动

```powershell
py -m venv .venv
.\.venv\Scripts\Activate.ps1
pip install -r requirements.txt
streamlit run app.py
```

浏览器打开 `http://localhost:8501`。

## 服务器部署

Linux 常驻服务、反向代理、数据迁移与计算环境配置见 [服务器部署说明](docs/server-deployment.md)。

已部署实例及 SSH 隧道访问方式见 [2026-10-10 部署记录](docs/server-instance-20261010.md)；本机运行 `.\run_server_tunnel.ps1` 后访问 `http://127.0.0.1:18501`。

服务器已配置 VASP/LAMMPS，版本、并行设置和验证结果见 [计算引擎配置记录](docs/server-engines-20261010.md)。

历史数据已迁移，服务器作为主库，本机通过 SSH 隧道使用同一数据库；数量核对、备份及重连方式见 [2026-10-12 数据迁移记录](docs/server-database-sync-20261012.md)。

## 网络受限时的离线启动

如果无法安装 Streamlit、Plotly 或 Pytest，可以直接运行：

```powershell
.\run_offline.ps1
```

浏览器打开 `http://127.0.0.1:8765`。这个版本使用 Python 内置 HTTP 服务和原生 Canvas，复用同一套 AI 预测与粗粒化模拟核心，不需要访问 PyPI。

## 测试

CeO₂(111) 验证已修正为两面氧终止的 O–Ce–O 三层结构；只有真正达到电子收敛的任务才计为完成，
旧终止面的计算不能沿用为新基准。归档位置、运行策略与检查方法见
[2026-09-07 收敛修复记录](docs/vasp_111_recovery_20260907.md)。

```powershell
pytest
```

## 配置说明

- 复制 `.env.example` 为 `.env`，再填写 MySQL 连接信息；也可以使用 `DATABASE_URL=mysql://用户:密码@主机:端口/数据库`。
- 首次配置后运行 `python scripts/init_database.py`，创建数据表、身份字段与索引，并验证读写权限。已有 MySQL 表会以非破坏方式补充候选表的 `formulation_id`、`candidate_library_version` 和配方指纹索引。
- 默认优先使用 MySQL；未配置 MySQL 时，实验记录和模型版本自动落盘到 `work/adhesive_ai_lab.sqlite3`，可通过 `ADHESIVE_SQLITE_PATH` 修改位置。
- 外部任务记录默认保存在 `work/jobs`，任务命令以参数列表执行，不经过 shell 拼接。
- 一键计算会自动检测本机的 VASP 和 LAMMPS；DFT 页面和单任务入口仅提供 VASP，MD 页面和单任务入口仅提供 LAMMPS。点击“保存为项目默认配置”后写入本地 `work/multiscale_profiles.json`。`.env` 命令仍作为高级配置和首次默认值，执行记录保存在 `work/campaign_runs`。`ADHESIVE_CAMPAIGN_MAX_PARALLEL` 的默认值为 `16`，页面可在 `1` 至 `16` 间选择；已有未结束运行时启动配置会锁定。
- 自定义包装器命令应包含 `{task_file}`，例如 `python tools/run_dft.py {task_file}`。程序会向包装器传入任务数据契约，由包装器生成并验证真实输入；直接调用求解器时，DFT 仅检查 VASP 的必要输入文件，MD 仅检查 LAMMPS 的必要输入文件。
- 任务按“DFT/体相 MD → 界面 MD → 粗粒化”顺序推进。缺少软件、命令或输入时任务会显示为“阻塞”，不会生成或回写虚构结果。终止当前多尺度运行会保留检查点；同一候选的其他历史运行需分别终止后，启动锁才会解除。
- “外部计算任务与结果回写”默认只显示运行中、待回写、已回写和失败统计；单任务手工提交收在高级入口中，并绑定当前多尺度候选及其配方指纹。单任务引擎下拉框只显示当前可执行的项目配置，并自动带入对应命令和结果文件。页面打开时每 5 秒检测一次单任务，完成后自动解析、校验身份、按优先级回写并更新模型；页面关闭期间完成的任务会在下次打开时自动补回写。
- 需要在集群或其他工作站运行时，先在“多尺度运行方式”点击“登记并导出外部计算任务包”。该操作会在 `work/campaign_runs/<运行编号>/package` 生成可传输任务包和 ZIP 下载文件，并写入 `external_execution.json`，其中包含候选编号、配方指纹、候选库版本、任务编号、引擎、启动命令和预期结果文件。导入区以“方案候选编号”为唯一上下文，只显示当前候选的外部登记运行；本机自动运行会自动解析和回写，不可在此重复导入。切换候选会清除来源运行、任务、上传文件和高级覆盖项，但不会删除任何历史数据。选择运行后会锁定候选身份、引擎和默认结果路径，修改入口收在高级设置中。完成计算后可上传单个结果，或上传包含 `tasks/<任务编号>/<结果文件路径>` 的 ZIP 批量导入。系统在确认前显示回写目录与预期解析指标，随后核验候选编号、配方指纹和候选库版本并立即解析、回写和更新模型；对应任务会标记为“已导入并回写”，任务包身份信息不匹配时会拒绝回写。

File: work/literature_imports/authorized_da_polyurethane_healing.csv
doi,sample_label,source_location,data_license,conditions,resin,dynamic_unit,functional_group_type,chain_architecture,soft_segment,soft_segment_mn_g_mol,paper_r,original_tensile_strength_mpa,cut_tensile_strength_mpa,healed_tensile_strength_mpa,healing_efficiency_second_cycle_pct,healing_efficiency_pct
10.1039/C3RA42278J,PU-DA-cycle-1,"Accepted-manuscript PDF p. 8; Figure 8 and Scheme 4",user-authorized-internal-use,"{""metric_basis"": ""breaking tensile-strength recovery"", ""damage"": ""surface crack"", ""thermal_activation"": ""120 C for 5 min; then 60 C for 24 h"", ""healing_cycle"": 1}",polyurethane,"Diels-Alder (furan-bismaleimide)",urethane,linear,"poly(1,4-butylene adipate)",1000,,,,,66,80
10.1016/j.polymer.2017.07.049,PU-DA-R-1.5,"Accepted-manuscript PDF pp. 25-26; Table 2",user-authorized-internal-use,"{""metric_basis"": ""tensile-strength recovery"", ""damage"": ""0.5 mm deep cut"", ""thermal_activation"": ""120 C for 15 min; then 60 C for 24 h"", ""reported_replicates"": 3}",polyurethane,"Diels-Alder (furan-bismaleimide)",urethane,linear,PPG,2000,1.5,2.40,0.95,1.78,,57
10.1016/j.polymer.2017.07.049,PU-DA-R-2.0,"Accepted-manuscript PDF pp. 25-26; Table 2",user-authorized-internal-use,"{""metric_basis"": ""tensile-strength recovery"", ""damage"": ""0.5 mm deep cut"", ""thermal_activation"": ""120 C for 15 min; then 60 C for 24 h"", ""reported_replicates"": 3}",polyurethane,"Diels-Alder (furan-bismaleimide)",urethane,linear,PPG,2000,2.0,6.55,2.05,5.23,,71
10.1016/j.polymer.2017.07.049,PU-DA-R-2.5,"Accepted-manuscript PDF pp. 25-26; Table 2",user-authorized-internal-use,"{""metric_basis"": ""tensile-strength recovery"", ""damage"": ""0.5 mm deep cut"", ""thermal_activation"": ""120 C for 15 min; then 60 C for 24 h"", ""reported_replicates"": 3}",polyurethane,"Diels-Alder (furan-bismaleimide)",urethane,linear,PPG,2000,2.5,10.09,2.96,3.54,,8
10.1016/j.polymer.2017.07.049,PU-DA-PPG-1000,"Accepted-manuscript PDF p. 29; Table 3",user-authorized-internal-use,"{""metric_basis"": ""tensile-strength recovery"", ""damage"": ""0.5 mm deep cut"", ""thermal_activation"": ""120 C for 15 min; then 60 C for 24 h"", ""reported_replicates"": 3}",polyurethane,"Diels-Alder (furan-bismaleimide)",urethane,linear,PPG,1000,,8.50,3.06,3.73,,12
10.1016/j.polymer.2017.07.049,PU-DA-PPG-1500,"Accepted-manuscript PDF p. 29; Table 3",user-authorized-internal-use,"{""metric_basis"": ""tensile-strength recovery"", ""damage"": ""0.5 mm deep cut"", ""thermal_activation"": ""120 C for 15 min; then 60 C for 24 h"", ""reported_replicates"": 3}",polyurethane,"Diels-Alder (furan-bismaleimide)",urethane,linear,PPG,1500,,7.57,3.01,4.16,,25

File: work/literature_imports/cc_by_batio3_pu_da_healing.csv
doi,sample_label,source_location,data_license,conditions,resin,dynamic_unit,functional_group_type,chain_architecture,soft_segment,soft_segment_mn_g_mol,filler_type,filler_pct,original_tensile_strength_mpa,healed_tensile_strength_mpa,healing_efficiency_pct
10.32604/jrm.2022.019339,PU-DA-0BT,"PDF p. 7, Table 1",CC-BY-4.0,"{""metric_basis"": ""tensile-strength recovery"", ""damage"": ""cut into two pieces"", ""thermal_activation"": ""120 C for 20 min; then 60 C"", ""second_stage_duration_reported"": [""12 h in Methods"", ""30 min in macro-test/Table-1 context""], ""condition_ambiguity"": true, ""tensile_crosshead_speed_mm_min"": 500}",polyurethane,"Diels-Alder (furan-bismaleimide)",urethane,crosslinked,"PPG-2000 + HK-310",2000,BaTiO3,0,5.53,5.46,98
10.32604/jrm.2022.019339,PU-DA-5BT,"PDF p. 7, Table 1",CC-BY-4.0,"{""metric_basis"": ""tensile-strength recovery"", ""damage"": ""cut into two pieces"", ""thermal_activation"": ""120 C for 20 min; then 60 C"", ""second_stage_duration_reported"": [""12 h in Methods"", ""30 min in macro-test/Table-1 context""], ""condition_ambiguity"": true, ""tensile_crosshead_speed_mm_min"": 500}",polyurethane,"Diels-Alder (furan-bismaleimide)",urethane,crosslinked,"PPG-2000 + HK-310",2000,BaTiO3,5,5.81,5.40,93
10.32604/jrm.2022.019339,PU-DA-10BT,"PDF p. 7, Table 1",CC-BY-4.0,"{""metric_basis"": ""tensile-strength recovery"", ""damage"": ""cut into two pieces"", ""thermal_activation"": ""120 C for 20 min; then 60 C"", ""second_stage_duration_reported"": [""12 h in Methods"", ""30 min in macro-test/Table-1 context""], ""condition_ambiguity"": true, ""tensile_crosshead_speed_mm_min"": 500}",polyurethane,"Diels-Alder (furan-bismaleimide)",urethane,crosslinked,"PPG-2000 + HK-310",2000,BaTiO3,10,6.21,5.77,93
10.32604/jrm.2022.019339,PU-DA-15BT,"PDF p. 7, Table 1",CC-BY-4.0,"{""metric_basis"": ""tensile-strength recovery"", ""damage"": ""cut into two pieces"", ""thermal_activation"": ""120 C for 20 min; then 60 C"", ""second_stage_duration_reported"": [""12 h in Methods"", ""30 min in macro-test/Table-1 context""], ""condition_ambiguity"": true, ""tensile_crosshead_speed_mm_min"": 500}",polyurethane,"Diels-Alder (furan-bismaleimide)",urethane,crosslinked,"PPG-2000 + HK-310",2000,BaTiO3,15,6.30,5.83,92
10.32604/jrm.2022.019339,PU-DA-20BT,"PDF p. 7, Table 1",CC-BY-4.0,"{""metric_basis"": ""tensile-strength recovery"", ""damage"": ""cut into two pieces"", ""thermal_activation"": ""120 C for 20 min; then 60 C"", ""second_stage_duration_reported"": [""12 h in Methods"", ""30 min in macro-test/Table-1 context""], ""condition_ambiguity"": true, ""tensile_crosshead_speed_mm_min"": 500}",polyurethane,"Diels-Alder (furan-bismaleimide)",urethane,crosslinked,"PPG-2000 + HK-310",2000,BaTiO3,20,6.68,5.86,87

File: work/literature_imports/cc_licensed_da_polyurethane_healing.csv
doi,sample_label,source_location,data_license,conditions,test_temperature_c,resin,dynamic_unit,functional_group_type,chain_architecture,soft_segment,soft_segment_mn_g_mol,da_diol_to_ppg_ratio,glass_transition_c,original_tensile_strength_mpa,healed_tensile_strength_mpa,modulus_recovery_pct,scratch_healing_efficiency_pct,healing_efficiency_pct
10.1039/C7RA09898G,PU2,"PDF p. 5, Figure 3 and tensile-recovery paragraph",CC-BY-3.0,"{""metric_basis"": ""tensile-stress recovery"", ""damage"": ""film cut into two pieces and reconnected"", ""thermal_activation"": ""130 C for 30 min; then 50 C for 24 h"", ""tensile_crosshead_speed_mm_min"": 10}",,polyurethane,"Diels-Alder (furan-maleimide)",urethane,crosslinked,PPG,2000,"90:10",-56.6,,17,40,102.2,68
10.3390/polym17141951,PU-H1,"PDF p. 17, Table 6",CC-BY-4.0,"{""metric_basis"": ""uniaxial tensile-strength recovery"", ""damage"": ""mechanically damaged dumbbell specimen"", ""thermal_activation"": ""120 C for 90 min; then 60 C for 24 h"", ""replicates"": 5, ""tensile_crosshead_speed_mm_min"": 50}",25,polyurethane,"Diels-Alder (furan-maleimide)",urethane,crosslinked,PPG,2000,,,14,18,64,,129
10.3390/polym17141951,PU-H2,"PDF p. 17, Table 6",CC-BY-4.0,"{""metric_basis"": ""uniaxial tensile-strength recovery"", ""damage"": ""mechanically damaged dumbbell specimen"", ""thermal_activation"": ""120 C for 90 min; then 60 C for 24 h"", ""replicates"": 5, ""tensile_crosshead_speed_mm_min"": 50}",25,polyurethane,"Diels-Alder (furan-maleimide)",urethane,crosslinked,PPG,2000,,,11,9,100,,81
10.3390/polym17141951,PU-M1,"PDF p. 17, Table 6",CC-BY-4.0,"{""metric_basis"": ""uniaxial tensile-strength recovery"", ""damage"": ""mechanically damaged dumbbell specimen"", ""thermal_activation"": ""120 C for 90 min; then 60 C for 24 h"", ""replicates"": 5, ""tensile_crosshead_speed_mm_min"": 50}",25,polyurethane,"Diels-Alder (furan-maleimide)",urethane,crosslinked,PPG,2000,,,20,12,44,,60
10.3390/polym17141951,PU-M2,"PDF p. 17, Table 6",CC-BY-4.0,"{""metric_basis"": ""uniaxial tensile-strength recovery"", ""damage"": ""mechanically damaged dumbbell specimen"", ""thermal_activation"": ""120 C for 90 min; then 60 C for 24 h"", ""replicates"": 5, ""tensile_crosshead_speed_mm_min"": 50}",25,polyurethane,"Diels-Alder (furan-maleimide)",urethane,crosslinked,PPG,2000,,,11,7,74,,64
10.3390/polym17141951,PU-T1,"PDF p. 17, Table 6",CC-BY-4.0,"{""metric_basis"": ""uniaxial tensile-strength recovery"", ""damage"": ""mechanically damaged dumbbell specimen"", ""thermal_activation"": ""120 C for 90 min; then 60 C for 24 h"", ""replicates"": 5, ""tensile_crosshead_speed_mm_min"": 50}",25,polyurethane,"Diels-Alder (furan-maleimide)",urethane,crosslinked,PPG,2000,,,8,9,76,,113
10.3390/polym17141951,PU-T2,"PDF p. 17, Table 6",CC-BY-4.0,"{""metric_basis"": ""uniaxial tensile-strength recovery"", ""damage"": ""mechanically damaged dumbbell specimen"", ""thermal_activation"": ""120 C for 90 min; then 60 C for 24 h"", ""replicates"": 5, ""tensile_crosshead_speed_mm_min"": 50}",25,polyurethane,"Diels-Alder (furan-maleimide)",urethane,crosslinked,PPG,2000,,,10,9,93,,90
10.3390/polym17141951,PU-NFu2-2,"PDF p. 17, Table 6",CC-BY-4.0,"{""metric_basis"": ""uniaxial tensile-strength recovery"", ""damage"": ""mechanically damaged dumbbell specimen"", ""thermal_activation"": ""120 C for 90 min; then 60 C for 24 h"", ""replicates"": 5, ""tensile_crosshead_speed_mm_min"": 50}",25,polyurethane,"Diels-Alder (furan-bismaleimide)",urethane,crosslinked,PPG,2000,,,3.2,2.1,68,,67
10.3390/polym17141951,PU-NFu-2,"PDF p. 17, Table 6",CC-BY-4.0,"{""metric_basis"": ""uniaxial tensile-strength recovery"", ""damage"": ""mechanically damaged dumbbell specimen"", ""thermal_activation"": ""120 C for 90 min; then 60 C for 24 h"", ""replicates"": 5, ""tensile_crosshead_speed_mm_min"": 50}",25,polyurethane,"Diels-Alder (furan-bismaleimide)",urethane,crosslinked,PPG,2000,,,2.4,1.2,50,,50

File: work/literature_imports/da_pu_intake_20260909.csv
doi,sample_label,source_location,data_license,conditions,resin,dynamic_unit,functional_group_type,chain_architecture,soft_segment,filler_type,filler_pct,original_tensile_strength_mpa,healed_tensile_strength_mpa,original_youngs_modulus_mpa,healed_youngs_modulus_mpa,original_strain_at_break_pct,healed_strain_at_break_pct,healing_efficiency_pct
10.3390/polym14245394,PU-DA,"PDF p. 8, Table 2",CC-BY-4.0,"{""metric_basis"":""tensile-strength recovery"",""damage"":""blade cut at specimen midpoint"",""thermal_activation"":""120 C for 2 h; then 60 C for 4 days"",""control_sample_count"":5,""specimen_thickness_mm"":""1.5-2.0""}",polyurethane,"Diels-Alder (maleimide-furan)",urethane,crosslinked,,,,9.8,9.1,32.9,32.8,334,280,93
10.1039/C4TA04941A,PU-DA-GO-0,"PDF pp. 5-6, Tables 2-3 and Fig. 9","User-authorized accepted manuscript; RSC standard terms","{""metric_basis"":""breaking-stress recovery"",""damage"":""tensile fracture; immediately rejoined under gentle pressure"",""thermal_activation"":""150 C for 4 h; then 65 C for 24 h"",""tensile_crosshead_speed_mm_min"":5,""replicates"":"">3""}",polyurethane,"Diels-Alder (furan-bismaleimide)",urethane,crosslinked,PTMEG-2000,graphene oxide,0,2.16,2.14,9.8,11.15,213,103,98.16
10.1039/C4TA04941A,iGO-PU-DA-1,"PDF pp. 5-6, Tables 2-3 and Fig. 9","User-authorized accepted manuscript; RSC standard terms","{""metric_basis"":""breaking-stress recovery"",""damage"":""tensile fracture; immediately rejoined under gentle pressure"",""thermal_activation"":""150 C for 4 h; then 65 C for 24 h"",""tensile_crosshead_speed_mm_min"":5,""replicates"":"">3""}",polyurethane,"Diels-Alder (furan-bismaleimide)",urethane,crosslinked,PTMEG-2000,graphene oxide,0.1,8.01,5.7,21.95,15.59,449,275,71.12
10.1039/C4TA04941A,iGO-PU-DA-2,"PDF pp. 5-6, Tables 2-3 and Fig. 9","User-authorized accepted manuscript; RSC standard terms","{""metric_basis"":""breaking-stress recovery"",""damage"":""tensile fracture; immediately rejoined under gentle pressure"",""thermal_activation"":""150 C for 4 h; then 65 C for 24 h"",""tensile_crosshead_speed_mm_min"":5,""replicates"":"">3""}",polyurethane,"Diels-Alder (furan-bismaleimide)",urethane,crosslinked,PTMEG-2000,graphene oxide,0.5,7.19,5,28.61,37.33,282,132,69.54
10.1039/C4TA04941A,iGO-PU-DA-3,"PDF pp. 5-6, Tables 2-3 and Fig. 9","User-authorized accepted manuscript; RSC standard terms","{""metric_basis"":""breaking-stress recovery"",""damage"":""tensile fracture; immediately rejoined under gentle pressure"",""thermal_activation"":""150 C for 4 h; then 65 C for 24 h"",""tensile_crosshead_speed_mm_min"":5,""replicates"":"">3""}",polyurethane,"Diels-Alder (furan-bismaleimide)",urethane,crosslinked,PTMEG-2000,graphene oxide,1,7.09,5.21,209.01,111.33,54,30,73.48
10.1039/D0GC03695A,PUUa-DA-120C10m-60C24h,"PDF p. 7, Fig. 9 discussion","User-authorized accepted manuscript; RSC standard terms","{""metric_basis"":""toughness recovery"",""damage"":""cut into two pieces; fresh surfaces immediately contacted"",""thermal_activation"":""120 C for 10 min; then 60 C for 24 h""}",polyurethane-urea,"Diels-Alder (furan-bismaleimide) plus hydrogen bonds",urethane,crosslinked,oligourea,,,18.5,,151,,136,,94
10.1039/D0GC03695A,PUUa-DA-60C24h,"PDF p. 7, Fig. 9 discussion","User-authorized accepted manuscript; RSC standard terms","{""metric_basis"":""toughness recovery"",""damage"":""cut into two pieces; fresh surfaces immediately contacted"",""thermal_activation"":""60 C for 24 h""}",polyurethane-urea,"Diels-Alder (furan-bismaleimide) plus hydrogen bonds",urethane,crosslinked,oligourea,,,18.5,,151,,136,,39
10.1039/D0GC03695A,PUUa-DA-120C10m,"PDF p. 7, Fig. 9 discussion","User-authorized accepted manuscript; RSC standard terms","{""metric_basis"":""toughness recovery"",""damage"":""cut into two pieces; fresh surfaces immediately contacted"",""thermal_activation"":""120 C for 10 min""}",polyurethane-urea,"Diels-Alder (furan-bismaleimide) plus hydrogen bonds",urethane,crosslinked,oligourea,,,18.5,,151,,136,,23

File: work/literature_imports/user_authorized_da_pu_intake10_20260911.csv
doi,sample_label,source_location,data_license,conditions,resin,dynamic_unit,functional_group_type,chain_architecture,soft_segment,soft_segment_mn_g_mol,filler_type,filler_pct,original_tensile_strength_mpa,healed_tensile_strength_mpa,healing_efficiency_pct
10.1021/acsapm.2c01849,sHPU-1,"PDF pp. 3 and 5-6; Table 1, Table 2, and Figure 5","User-authorized copy; American Chemical Society copyright","{""metric_basis"":""tensile-strength recovery"",""damage"":""specimen cut in two and fracture faces respliced"",""thermal_activation"":""80 C for 30 min"",""tensile_crosshead_speed_mm_min"":200,""UPy_to_furfuryl_alcohol_mol_ratio"":""4:1"",""BMI_to_furfuryl_alcohol_mol_ratio"":0.5}",IPDI-PPG polyurethane,"furan-maleimide Diels-Alder crosslinks plus quadruple hydrogen-bonding UPy",urethane,linear,PPG,2000,,,5.96,4.87,81.71
10.1021/acsapm.2c01849,sHPU-2,"PDF pp. 3 and 5-6; Table 1, Table 2, and Figure 5","User-authorized copy; American Chemical Society copyright","{""metric_basis"":""tensile-strength recovery"",""damage"":""specimen cut in two and fracture faces respliced"",""thermal_activation"":""80 C for 30 min"",""tensile_crosshead_speed_mm_min"":200,""UPy_to_furfuryl_alcohol_mol_ratio"":""3:2"",""BMI_to_furfuryl_alcohol_mol_ratio"":0.5}",IPDI-PPG polyurethane,"furan-maleimide Diels-Alder crosslinks plus quadruple hydrogen-bonding UPy",urethane,linear,PPG,2000,,,5.84,5.79,99.14
10.1021/acsapm.2c01849,sHPU-3,"PDF pp. 3 and 5-6; Table 1, Table 2, and Figure 5","User-authorized copy; American Chemical Society copyright","{""metric_basis"":""tensile-strength recovery"",""damage"":""specimen cut in two and fracture faces respliced"",""thermal_activation"":""80 C for 30 min"",""tensile_crosshead_speed_mm_min"":200,""UPy_to_furfuryl_alcohol_mol_ratio"":""2.5:2.5"",""BMI_to_furfuryl_alcohol_mol_ratio"":0.5}",IPDI-PPG polyurethane,"furan-maleimide Diels-Alder crosslinks plus quadruple hydrogen-bonding UPy",urethane,linear,PPG,2000,,,6.3,5.88,93.33
10.1021/acsapm.2c01849,sHPU-4,"PDF pp. 3 and 5-6; Table 1, Table 2, and Figure 5","User-authorized copy; American Chemical Society copyright","{""metric_basis"":""tensile-strength recovery"",""damage"":""specimen cut in two and fracture faces respliced"",""thermal_activation"":""80 C for 30 min"",""tensile_crosshead_speed_mm_min"":200,""UPy_to_furfuryl_alcohol_mol_ratio"":""2:3"",""BMI_to_furfuryl_alcohol_mol_ratio"":0.5}",IPDI-PPG polyurethane,"furan-maleimide Diels-Alder crosslinks plus quadruple hydrogen-bonding UPy",urethane,linear,PPG,2000,,,6.99,5.71,81.69
10.1016/j.polymer.2026.129869,PU-DA2.0-two-stage,"PDF pp. 4, 6-7; tensile method and Figure 6 text","User-authorized copy; Elsevier standard copyright","{""metric_basis"":""tensile-strength recovery"",""damage"":""cut tensile specimen; fracture surfaces rejoined"",""thermal_activation"":""120 C for 10 min, then 60 C for 120 min"",""tensile_crosshead_speed_mm_min"":50,""DA_to_imine_composition"":""2.0:0 (DA-only control)""}",PCL-IPDI polyurethane,"furan-maleimide Diels-Alder crosslinks",urethane,crosslinked,PCL,2000,,,28.6,26.9,94.0
10.1016/j.polymer.2026.129869,PUD1.5I0.5-two-stage,"PDF pp. 4, 6-7; tensile method and Figure 6 text","User-authorized copy; Elsevier standard copyright","{""metric_basis"":""tensile-strength recovery"",""damage"":""cut tensile specimen; fracture surfaces rejoined"",""thermal_activation"":""120 C for 10 min, then 60 C for 120 min"",""tensile_crosshead_speed_mm_min"":50,""DA_to_imine_composition"":""1.5:0.5""}",PCL-IPDI polyurethane,"furan-maleimide Diels-Alder crosslinks plus imine exchange",urethane,crosslinked,PCL,2000,,,26.9,27.2,100.0
10.1002/adv.21857,HTK-PU-3h,"PDF pp. 1, 3, and 6; abstract, method, and Table 2","User-authorized copy; Wiley copyright","{""metric_basis"":""breaking-strength recovery"",""damage"":""dumbbell specimen cut across center of active region and rejoined"",""thermal_activation"":""80 C for 3 h"",""thermal_activation_source"":""abstract/conclusion; 90 C observation procedure is microscopy-only"",""tensile_crosshead_speed_mm_min"":2,""specimen_state"":""HTK-PU/DMF gel; DMF content 17.56%""}",HDI-trimer polyurethane,"furan-xylene-bismaleimide Diels-Alder crosslinks",urethane,crosslinked,,,,,9.34,1.64,17.56
10.1002/adv.21857,HTK-PU-6h,"PDF pp. 1, 3, and 6; abstract, method, and Table 2","User-authorized copy; Wiley copyright","{""metric_basis"":""breaking-strength recovery"",""damage"":""dumbbell specimen cut across center of active region and rejoined"",""thermal_activation"":""80 C for 6 h"",""thermal_activation_source"":""abstract/conclusion; 90 C observation procedure is microscopy-only"",""tensile_crosshead_speed_mm_min"":2,""specimen_state"":""HTK-PU/DMF gel; DMF content 17.56%""}",HDI-trimer polyurethane,"furan-xylene-bismaleimide Diels-Alder crosslinks",urethane,crosslinked,,,,,9.34,5.02,53.75
10.1002/adv.21857,HTK-PU-12h,"PDF pp. 1, 3, and 6; abstract, method, and Table 2","User-authorized copy; Wiley copyright","{""metric_basis"":""breaking-strength recovery"",""damage"":""dumbbell specimen cut across center of active region and rejoined"",""thermal_activation"":""80 C for 12 h"",""thermal_activation_source"":""abstract/conclusion; 90 C observation procedure is microscopy-only"",""tensile_crosshead_speed_mm_min"":2,""specimen_state"":""HTK-PU/DMF gel; DMF content 17.56%""}",HDI-trimer polyurethane,"furan-xylene-bismaleimide Diels-Alder crosslinks",urethane,crosslinked,,,,,9.34,6.31,67.56
10.1021/acsomega.9b03082,PU-80,"PDF pp. 2-3 and 6-7; preparation, mechanical method, and Table 3","ACS AuthorChoice License (non-commercial reuse)","{""metric_basis"":""tensile-strength recovery"",""damage"":""dumbbell specimen cut at midpoint and cut surfaces immediately contacted without pressure"",""thermal_activation"":""110 C for 10 h"",""tensile_test_standard"":""GB/T 13022-1991 type II"",""tensile_crosshead_speed_mm_min"":100,""test_temperature"":""25 C"",""cure_schedule"":""50 C 2 h plus 80 C 8 h""}",tung-oil-based phenolic polyurethane,"tung-oil/4-maleimidophenol Diels-Alder adduct plus reversible phenolic urethane",urethane,crosslinked,polytetrahydrofuran,1350,,,1.46,0.68,46.57
10.1021/acsomega.9b03082,PU-120,"PDF pp. 2-3 and 6-7; preparation, mechanical method, and Table 3","ACS AuthorChoice License (non-commercial reuse)","{""metric_basis"":""tensile-strength recovery"",""damage"":""dumbbell specimen cut at midpoint and cut surfaces immediately contacted without pressure"",""thermal_activation"":""110 C for 10 h"",""tensile_test_standard"":""GB/T 13022-1991 type II"",""tensile_crosshead_speed_mm_min"":100,""test_temperature"":""25 C"",""cure_schedule"":""50 C 2 h plus 80 C 4 h plus 120 C 8 h""}",tung-oil-based phenolic polyurethane,"tung-oil/4-maleimidophenol Diels-Alder adduct plus reversible phenolic urethane",urethane,crosslinked,polytetrahydrofuran,1350,,,1.62,1.04,64.2

File: work/literature_imports/user_authorized_da_pu_intake11_20260911.csv
doi,sample_label,source_location,data_license,conditions,resin,dynamic_unit,functional_group_type,chain_architecture,soft_segment,soft_segment_mn_g_mol,filler_type,filler_pct,original_tensile_strength_mpa,healed_tensile_strength_mpa,healing_efficiency_pct
10.1002/app.54825,PU-C4A5-DA,"PDF pp. 3-4 and 9-11; Table 1, Table 3, Figure 10","User-authorized copy; Wiley copyright","{""metric_basis"":""tensile-strength recovery"",""damage"":""0.5 cm-long artificial crack in coating"",""thermal_activation"":""120 C for 15 min, then 60 C for 24 h"",""tensile_test_standard"":""ISO 527-2"",""tensile_crosshead_speed_mm_min"":50,""specimen_dimensions_mm"":""40 x 10 x 1"",""C4A_FA_to_BMI_mol_ratio"":""0.1:0.1""}",PCL-IPDI polyurethane,"calix[4]arene-furan/polyether-bismaleimide Diels-Alder crosslinks",urethane,crosslinked,PCL,1000,,,,,30
10.1002/app.54825,PU-C4A10-DA,"PDF pp. 3-4 and 9-11; Table 1, Table 3, Figure 10","User-authorized copy; Wiley copyright","{""metric_basis"":""tensile-strength recovery"",""damage"":""0.5 cm-long artificial crack in coating"",""thermal_activation"":""120 C for 15 min, then 60 C for 24 h"",""tensile_test_standard"":""ISO 527-2"",""tensile_crosshead_speed_mm_min"":50,""specimen_dimensions_mm"":""40 x 10 x 1"",""C4A_FA_to_BMI_mol_ratio"":""0.2:0.2""}",PCL-IPDI polyurethane,"calix[4]arene-furan/polyether-bismaleimide Diels-Alder crosslinks",urethane,crosslinked,PCL,1000,,,,,75
10.1002/app.54825,PU-C4A15-DA,"PDF pp. 3-4 and 9-11; Table 1, Table 3, Figure 10","User-authorized copy; Wiley copyright","{""metric_basis"":""tensile-strength recovery"",""damage"":""0.5 cm-long artificial crack in coating"",""thermal_activation"":""120 C for 15 min, then 60 C for 24 h"",""tensile_test_standard"":""ISO 527-2"",""tensile_crosshead_speed_mm_min"":50,""specimen_dimensions_mm"":""40 x 10 x 1"",""C4A_FA_to_BMI_mol_ratio"":""0.3:0.3""}",PCL-IPDI polyurethane,"calix[4]arene-furan/polyether-bismaleimide Diels-Alder crosslinks",urethane,crosslinked,PCL,1000,,,,,92.5
10.1016/j.colsurfa.2025.136398,SPU-DA2.5-room-temperature,"PDF pp. 2, 4, and 7-10; methods, Figure 7, Figure 8","User-authorized copy; Elsevier standard copyright","{""metric_basis"":""tensile-strength recovery"",""damage"":""sectioned specimen aligned and fixed together"",""thermal_activation"":""room temperature for 24 h"",""tensile_crosshead_speed_mm_min"":50,""isocyanate_index_R"":2.5}",PPG-IPDI polyurethane,"furan-maleimide Diels-Alder crosslinks plus disulfide exchange",urethane,crosslinked,PPG,2000,,,,,41.3
10.1016/j.colsurfa.2025.136398,SPU-DA2.5-60C,"PDF pp. 2, 4, and 7-10; methods, Figure 7, Figure 8","User-authorized copy; Elsevier standard copyright","{""metric_basis"":""tensile-strength recovery"",""damage"":""sectioned specimen aligned and fixed together"",""thermal_activation"":""60 C for 24 h"",""tensile_crosshead_speed_mm_min"":50,""isocyanate_index_R"":2.5}",PPG-IPDI polyurethane,"furan-maleimide Diels-Alder crosslinks plus disulfide exchange",urethane,crosslinked,PPG,2000,,,,,52.7
10.1016/j.colsurfa.2025.136398,SPU-DA2.5-80C,"PDF pp. 2, 4, and 7-10; methods, Figure 7, Figure 8","User-authorized copy; Elsevier standard copyright","{""metric_basis"":""tensile-strength recovery"",""damage"":""sectioned specimen aligned and fixed together"",""thermal_activation"":""80 C for 24 h"",""tensile_crosshead_speed_mm_min"":50,""isocyanate_index_R"":2.5}",PPG-IPDI polyurethane,"furan-maleimide Diels-Alder crosslinks plus disulfide exchange",urethane,crosslinked,PPG,2000,,,,,58.2
10.1016/j.colsurfa.2025.136398,SPU-DA2.5-100C,"PDF pp. 2, 4, and 7-10; methods, Figure 7, Figure 8","User-authorized copy; Elsevier standard copyright","{""metric_basis"":""tensile-strength recovery"",""damage"":""sectioned specimen aligned and fixed together"",""thermal_activation"":""100 C for 24 h"",""tensile_crosshead_speed_mm_min"":50,""isocyanate_index_R"":2.5}",PPG-IPDI polyurethane,"furan-maleimide Diels-Alder crosslinks plus disulfide exchange",urethane,crosslinked,PPG,2000,,,,,64
10.1016/j.colsurfa.2025.136398,SPU-DA2.5-110C-two-stage,"PDF pp. 2, 4, and 7-10; methods, Figure 7, Figure 8","User-authorized copy; Elsevier standard copyright","{""metric_basis"":""tensile-strength recovery"",""damage"":""sectioned specimen aligned and fixed together"",""thermal_activation"":""110 C for 10 min, then 60 C for 24 h"",""tensile_crosshead_speed_mm_min"":50,""isocyanate_index_R"":2.5}",PPG-IPDI polyurethane,"furan-maleimide Diels-Alder crosslinks plus disulfide exchange",urethane,crosslinked,PPG,2000,,,,,71.7
10.1016/j.colsurfa.2025.136398,SPU-DA2.5-115C-two-stage,"PDF pp. 2, 4, and 7-10; methods, Figure 7, Figure 8","User-authorized copy; Elsevier standard copyright","{""metric_basis"":""tensile-strength recovery"",""damage"":""sectioned specimen aligned and fixed together"",""thermal_activation"":""115 C for 10 min, then 60 C for 24 h"",""tensile_crosshead_speed_mm_min"":50,""isocyanate_index_R"":2.5}",PPG-IPDI polyurethane,"furan-maleimide Diels-Alder crosslinks plus disulfide exchange",urethane,crosslinked,PPG,2000,,,,,80.6
10.1016/j.colsurfa.2025.136398,SPU-DA2.5-120C-two-stage-cycle1,"PDF pp. 2, 4, and 7-10; methods, Figure 7, Figure 8","User-authorized copy; Elsevier standard copyright","{""metric_basis"":""tensile-strength recovery"",""damage"":""sectioned specimen aligned and fixed together"",""thermal_activation"":""120 C for 10 min, then 60 C for 24 h"",""tensile_crosshead_speed_mm_min"":50,""isocyanate_index_R"":2.5,""healing_cycle"":1}",PPG-IPDI polyurethane,"furan-maleimide Diels-Alder crosslinks plus disulfide exchange",urethane,crosslinked,PPG,2000,,,,,90.1
10.1016/j.colsurfa.2025.136398,SPU-DA2.5-120C-two-stage-cycle2,"PDF pp. 2, 4, and 7-10; methods, Figure 7, Figure 8","User-authorized copy; Elsevier standard copyright","{""metric_basis"":""tensile-strength recovery"",""damage"":""repeat sectioning after first repair; pieces aligned and fixed together"",""thermal_activation"":""120 C for 10 min, then 60 C for 24 h"",""tensile_crosshead_speed_mm_min"":50,""isocyanate_index_R"":2.5,""healing_cycle"":2}",PPG-IPDI polyurethane,"furan-maleimide Diels-Alder crosslinks plus disulfide exchange",urethane,crosslinked,PPG,2000,,,,,82.7
10.1016/j.colsurfa.2025.136398,SPU-DA2.5-120C-two-stage-cycle3,"PDF pp. 2, 4, and 7-10; methods, Figure 7, Figure 8","User-authorized copy; Elsevier standard copyright","{""metric_basis"":""tensile-strength recovery"",""damage"":""repeat sectioning after second repair; pieces aligned and fixed together"",""thermal_activation"":""120 C for 10 min, then 60 C for 24 h"",""tensile_crosshead_speed_mm_min"":50,""isocyanate_index_R"":2.5,""healing_cycle"":3}",PPG-IPDI polyurethane,"furan-maleimide Diels-Alder crosslinks plus disulfide exchange",urethane,crosslinked,PPG,2000,,,,,71
10.1016/j.porgcoat.2019.105503,PU-DA1,"PDF pp. 3-4 and 9-10; Table 1, tensile method, Figure 10","User-authorized copy; Elsevier standard copyright","{""metric_basis"":""tensile-strength recovery"",""damage"":""virgin tensile sample cut into two and cut ends placed in mold"",""thermal_activation"":""90 C for 24 h"",""tensile_test_standard"":""ASTM D638-02a type IV"",""tensile_crosshead_speed_mm_min"":500,""specimen_thickness_mm"":3,""source_note"":""results section condition supersedes separate 70 C/2 h method description""}",HTPB-IPDI polyurethane,"furan-maleimide Diels-Alder crosslinks",urethane,crosslinked,HTPB,3420,,,1.34,1.44,107.46
10.1016/j.porgcoat.2019.105503,PU-DA2,"PDF pp. 3-4 and 9-10; Table 1, tensile method, Figure 10","User-authorized copy; Elsevier standard copyright","{""metric_basis"":""tensile-strength recovery"",""damage"":""virgin tensile sample cut into two and cut ends placed in mold"",""thermal_activation"":""90 C for 24 h"",""tensile_test_standard"":""ASTM D638-02a type IV"",""tensile_crosshead_speed_mm_min"":500,""specimen_thickness_mm"":3,""tetrafuran_crosslinker_present"":true,""source_note"":""results section condition supersedes separate 70 C/2 h method description""}",HTPB-IPDI polyurethane,"furan-maleimide Diels-Alder crosslinks",urethane,crosslinked,HTPB,3420,,,2.33,1.28,54.94
10.1016/j.polymer.2021.124096,F50U50-PU,"PDF pp. 2-3 and 6-7; materials, self-healing method, Figure 6","User-authorized copy; Elsevier standard copyright","{""metric_basis"":""tensile-strength recovery"",""damage"":""sample cut in half using surgical knife and halves spliced together immediately"",""thermal_activation"":""130 C for 1 h, then 65 C for 24 h"",""tensile_crosshead_speed_mm_min"":50,""furan_to_UPy_chain_extender_mol_ratio"":""50:50""}",PTMG-IPDI polyurethane,"furan-maleimide Diels-Alder crosslinks plus UPy quadruple hydrogen bonds",urethane,crosslinked,PTMG,2000,,,51.9,47.3,91.2
10.1021/acs.langmuir.4c01363,BMI-DA-PU,"PDF pp. 2 and 5-7; synthesis, tensile method, Table 2, Figure 3","User-authorized copy; American Chemical Society copyright","{""metric_basis"":""tensile-strain recovery"",""damage"":""cut dumbbell spline"",""thermal_activation"":""130 C for 0.5 h, then 70 C for 24 h"",""tensile_crosshead_speed_mm_min"":50,""specimen_dimensions_mm"":""25 gauge length x 6 width x 2 thickness"",""reported_original_tensile_strain_pct"":1174}",PCL-MDI polyurethane,"furan-bismaleimide Diels-Alder crosslinks",urethane,crosslinked,PCL,2000,,,19.3,,90.2
10.1021/acs.langmuir.4c01363,TMI-DA-PU,"PDF pp. 2 and 5-7; synthesis, tensile method, Table 2, Figure 3","User-authorized copy; American Chemical Society copyright","{""metric_basis"":""tensile-strain recovery"",""damage"":""cut dumbbell spline"",""thermal_activation"":""130 C for 0.5 h, then 70 C for 24 h"",""tensile_crosshead_speed_mm_min"":50,""specimen_dimensions_mm"":""25 gauge length x 6 width x 2 thickness"",""reported_original_tensile_strain_pct"":1378}",PCL-MDI polyurethane,"furan-trimaleimide Diels-Alder crosslinks",urethane,crosslinked,PCL,2000,,,25.4,,98.7

File: work/literature_imports/user_authorized_da_pu_intake7_20260909.csv
doi,sample_label,source_location,data_license,conditions,resin,dynamic_unit,functional_group_type,chain_architecture,soft_segment,metal_ligand,filler_type,filler_pct,dadiol_mol_pct,original_tensile_strength_mpa,healed_tensile_strength_mpa,healing_efficiency_pct
10.1016/j.mtcomm.2020.101138,SH-NIPU-1,"PDF p. 5, Table 2","User-authorized copy; Elsevier standard copyright","{""metric_basis"":""tensile-strength recovery"",""damage"":""dumbbell specimen cut at midpoint and reassembled in mold"",""thermal_activation"":""120 C for 30 min; then 60 C for 24 h"",""tensile_crosshead_speed_mm_min"":30,""specimen_dimensions_mm"":""20 x 4 x 0.4""}",non-isocyanate polyurethane,"Diels-Alder (furan-unsaturated polyester)",urethane,partially-crosslinked,,,,,,2.2,2.2,100
10.1016/j.mtcomm.2020.101138,SH-NIPU-2,"PDF p. 5, Table 2","User-authorized copy; Elsevier standard copyright","{""metric_basis"":""tensile-strength recovery"",""damage"":""dumbbell specimen cut at midpoint and reassembled in mold"",""thermal_activation"":""120 C for 30 min; then 60 C for 24 h"",""tensile_crosshead_speed_mm_min"":30,""specimen_dimensions_mm"":""20 x 4 x 0.4""}",non-isocyanate polyurethane,"Diels-Alder (furan-unsaturated polyester)",urethane,partially-crosslinked,,,,,,3.7,3.3,91
10.1016/j.mtcomm.2020.101138,SH-NIPU-3,"PDF p. 5, Table 2","User-authorized copy; Elsevier standard copyright","{""metric_basis"":""tensile-strength recovery"",""damage"":""dumbbell specimen cut at midpoint and reassembled in mold"",""thermal_activation"":""120 C for 30 min; then 60 C for 24 h"",""tensile_crosshead_speed_mm_min"":30,""specimen_dimensions_mm"":""20 x 4 x 0.4""}",non-isocyanate polyurethane,"Diels-Alder (furan-unsaturated polyester)",urethane,partially-crosslinked,,,,,,6.6,5.2,78
10.1002/mame.202000089,DA-ZN-PU-7FAID-80C40m,"PDF pp. 5-6, Figure 4 and self-healing text","User-authorized copy; Wiley-VCH standard copyright","{""metric_basis"":""tensile-strength recovery"",""damage"":""blade-induced scratch"",""thermal_activation"":""80 C for 40 min"",""fa_id_content_pct"":7}",polyurethane,"Diels-Alder (furan-maleimide) plus zinc-ligand and hydrogen bonds",urethane,crosslinked,PTMEG,zinc acetate,,,,28.45,25.85,90.86
10.1002/mame.202000089,DA-ZN-CIP-PU-7FAID-2CIP-MW3m,"PDF pp. 5-6, Figure 4 and self-healing text","User-authorized copy; Wiley-VCH standard copyright","{""metric_basis"":""tensile-strength recovery"",""damage"":""0.25 mm-deep scratch"",""thermal_activation"":""microwave 600 W for 3 min"",""fa_id_content_pct"":7}",polyurethane,"Diels-Alder (furan-maleimide) plus zinc-ligand and hydrogen bonds",urethane,crosslinked,PTMEG,zinc acetate,"carbonyl iron powder",2,,15.98,14.79,92.6
10.1002/macp.202400199,DAPU-10,"PDF p. 6, Figure 5 and self-healing text","User-authorized copy; Wiley-VCH standard copyright","{""metric_basis"":""maximum tensile-stress recovery"",""damage"":""damaged strip; morphology separately evaluated by scratch"",""thermal_activation"":""130 C for 2 h"",""tensile_crosshead_speed_mm_min"":10}",polyurethane adhesive,"Diels-Alder (furfuryl alcohol-bismaleimide) plus hydrogen bonds",urethane,linear,"poly(1,4-butylene adipate) plus soybean-oil polyol",,,,10,,,49

File: work/literature_imports/user_authorized_dape_lignin_20260909.csv
doi,sample_label,source_location,data_license,conditions,resin,dynamic_unit,functional_group_type,chain_architecture,soft_segment,metal_ligand,filler_type,filler_pct,dadiol_mol_pct,prepolymer_b_mol_pct,original_tensile_strength_mpa,healed_tensile_strength_mpa,healing_efficiency_pct
10.1002/app.55070,DAPE-4-0,"PDF pp. 5-6, Figure 4; p. 11 mechanical testing","User-authorized copy; Wiley copyright","{""metric_basis"":""tensile-strength recovery"",""damage"":""sample cut at the middle perpendicular to the tensile axis"",""thermal_activation"":""heating plate at 120 C for 10 s; immediately spliced in situ; cooled to room temperature and held for 120 min"",""shape_memory_assisted"":true,""prepolymer_A_mol"":0.04,""prepolymer_B_mol"":0.00,""furfurylamine_mol"":0.08,""bismaleimide_mol"":0.04}",polyurethane elastomer,"Diels-Alder (furfurylamine-bismaleimide) plus hydrogen bonds",urethane,crosslinked,PCL,,,,,0,3.5,2.2,63.9
10.1002/app.55070,DAPE-4-1,"PDF pp. 5-6, Figure 4; p. 11 mechanical testing","User-authorized copy; Wiley copyright","{""metric_basis"":""tensile-strength recovery"",""damage"":""sample cut at the middle perpendicular to the tensile axis"",""thermal_activation"":""heating plate at 120 C for 10 s; immediately spliced in situ; cooled to room temperature and held for 120 min"",""shape_memory_assisted"":true,""prepolymer_A_mol"":0.03,""prepolymer_B_mol"":0.01,""furfurylamine_mol"":0.08,""bismaleimide_mol"":0.04}",polyurethane elastomer,"Diels-Alder (furfurylamine-bismaleimide) plus hydrogen bonds",urethane,crosslinked,PCL,,,,,25,4.3,3.1,72.1
10.1002/app.55070,DAPE-4-2,"PDF pp. 5-6, Figure 4; p. 11 mechanical testing","User-authorized copy; Wiley copyright","{""metric_basis"":""tensile-strength recovery"",""damage"":""sample cut at the middle perpendicular to the tensile axis"",""thermal_activation"":""heating plate at 120 C for 10 s; immediately spliced in situ; cooled to room temperature and held for 120 min"",""shape_memory_assisted"":true,""prepolymer_A_mol"":0.02,""prepolymer_B_mol"":0.02,""furfurylamine_mol"":0.08,""bismaleimide_mol"":0.04}",polyurethane elastomer,"Diels-Alder (furfurylamine-bismaleimide) plus hydrogen bonds",urethane,crosslinked,PCL,,,,,50,5.9,4.6,78.02
10.1002/app.55070,DAPE-4-3,"PDF pp. 5-6, Figure 4; p. 11 mechanical testing","User-authorized copy; Wiley copyright","{""metric_basis"":""tensile-strength recovery"",""damage"":""sample cut at the middle perpendicular to the tensile axis"",""thermal_activation"":""heating plate at 120 C for 10 s; immediately spliced in situ; cooled to room temperature and held for 120 min"",""shape_memory_assisted"":true,""prepolymer_A_mol"":0.01,""prepolymer_B_mol"":0.03,""furfurylamine_mol"":0.08,""bismaleimide_mol"":0.04}",polyurethane elastomer,"Diels-Alder (furfurylamine-bismaleimide) plus hydrogen bonds",urethane,crosslinked,PCL,,,,,75,7.1,6.0,84.0
10.1002/app.55070,DAPE-4-4,"PDF pp. 5-6, Figure 4; p. 11 mechanical testing","User-authorized copy; Wiley copyright","{""metric_basis"":""tensile-strength recovery"",""damage"":""sample cut at the middle perpendicular to the tensile axis"",""thermal_activation"":""heating plate at 120 C for 10 s; immediately spliced in situ; cooled to room temperature and held for 120 min"",""shape_memory_assisted"":true,""prepolymer_A_mol"":0.00,""prepolymer_B_mol"":0.04,""furfurylamine_mol"":0.08,""bismaleimide_mol"":0.04}",polyurethane elastomer,"Diels-Alder (furfurylamine-bismaleimide) plus hydrogen bonds",urethane,crosslinked,PCL,,,,,100,7.9,7.3,91.8
10.1016/j.ijbiomac.2023.125925,PUDA-L-0.5g,"PDF p. 1 abstract; p. 12, Figure 9 and conclusion","User-authorized copy; Elsevier standard copyright","{""metric_basis"":""tensile-strength recovery"",""damage"":""dumbbell sample cut and fused"",""thermal_activation"":""130 C for 4 h"",""pcl_to_da_diol_to_tdi_molar_ratio"":""1:1:2.5"",""lignin_addition_g"":0.5,""reported_recovery_pct"":101.83}",lignin-based polyurethane elastomer,"Diels-Alder (DA diol) plus lignin hydrogen bonds",urethane,crosslinked,PCL,,,0.5,,,28.93,29.46,101.83

File: work/literature_imports/user_authorized_pi_pdms_intake2_20260916.csv
doi,sample_label,source_location,data_license,conditions,resin,functional_group_type,chain_architecture,soft_segment,soft_segment_reported_mw_g_mol,soft_segment_weight_average_mw_g_mol,toughener_type,toughener_pct,pdms_wt_pct,pi_backbone,original_tensile_strength_mpa,original_strain_at_break_pct,water_absorption_pct,static_contact_angle_deg,tga_t5_c,tga_t10_c,char_yield_800c_pct,inherent_viscosity_dl_g,pdms_nanodomain_long_axis_nm,pdms_nanodomain_periodicity_nm,cte_inplane_ppm_c,cte_thickness_ppm_c,volumetric_cte_ppm_c
10.1177/09540083241276779,FPI-control,"PDF p. 9 (printed p. 11), mechanical-properties text and Table 3; PDF p. 10 (printed p. 12), contact-angle text","User-provided copy; Sage copyright; user-authorized literature ingestion","{""material_state"":""thermally imidized polyimide film"",""tensile_test"":""E44.104 universal testing machine; dumbbell 50 mm x 5 mm; room temperature; speed not reported"",""tga"":""TG209F1; nitrogen; 30-800 C; about 10 C/min; char yield at 800 C"",""contact_angle"":""static water, room temperature, 15 uL droplet, four positions""}",polyimide,imide,copolyimide,PDMS,1000,,PDMS,0,0,6FDA-ODA,135.3,15.8,,60,522.47,542.35,57.62,,,,,,
10.1177/09540083241276779,SiFPI-2,"PDF p. 9 (printed p. 11), Table 3","User-provided copy; Sage copyright; user-authorized literature ingestion","{""material_state"":""thermally imidized 6FDA-ODA polyimide film with PDMS"",""tga"":""TG209F1; nitrogen; 30-800 C; about 10 C/min; char yield at 800 C""}",polyimide,imide,copolyimide,PDMS,1000,,PDMS,2,2,6FDA-ODA,,,,,522.91,547.93,55.35,,,,,,
10.1177/09540083241276779,SiFPI-3,"PDF p. 9 (printed p. 11), Table 3; water-absorption results","User-provided copy; Sage copyright; user-authorized literature ingestion","{""material_state"":""thermally imidized 6FDA-ODA polyimide film with PDMS"",""tga"":""TG209F1; nitrogen; 30-800 C; about 10 C/min; char yield at 800 C"",""water_absorption"":""four 100-150 mg films; dried 180 C for 1 h; immersed in deionized water 24 h""}",polyimide,imide,copolyimide,PDMS,1000,,PDMS,3,3,6FDA-ODA,,,1.33,,507.16,542.33,49.64,,,,,,
10.1177/09540083241276779,SiFPI-4,"PDF p. 9 (printed p. 11), Table 3","User-provided copy; Sage copyright; user-authorized literature ingestion","{""material_state"":""thermally imidized 6FDA-ODA polyimide film with PDMS"",""tga"":""TG209F1; nitrogen; 30-800 C; about 10 C/min; char yield at 800 C""}",polyimide,imide,copolyimide,PDMS,1000,,PDMS,4,4,6FDA-ODA,,,,,496,533.69,51.48,,,,,,
10.1177/09540083241276779,SiFPI-5,"PDF p. 9 (printed p. 11), mechanical-properties text; PDF p. 10 (printed p. 12), contact-angle text and water-absorption results","User-provided copy; Sage copyright; user-authorized literature ingestion","{""material_state"":""thermally imidized 6FDA-ODA polyimide film with PDMS"",""tensile_test"":""E44.104 universal testing machine; dumbbell 50 mm x 5 mm; room temperature; speed not reported"",""water_absorption"":""four 100-150 mg films; dried 180 C for 1 h; immersed in deionized water 24 h"",""contact_angle"":""static water, room temperature, 15 uL droplet, four positions""}",polyimide,imide,copolyimide,PDMS,1000,,PDMS,5,5,6FDA-ODA,98.2,35.2,1.22,93,,,,,,,,,
10.1177/09540083241276779,BPI-control,"PDF p. 10 (printed p. 12), Table 4 and contact-angle text; water-absorption results","User-provided copy; Sage copyright; user-authorized literature ingestion","{""material_state"":""thermally imidized BPADA-ODA polyimide film"",""tga"":""TG209F1; nitrogen; 30-800 C; about 10 C/min; char yield at 800 C"",""water_absorption"":""four 100-150 mg films; dried 180 C for 1 h; immersed in deionized water 24 h"",""contact_angle"":""static water, room temperature, 15 uL droplet, four positions""}",polyimide,imide,copolyimide,PDMS,1000,,PDMS,0,0,BPADA-ODA,,,1.39,62.8,527.65,546.02,56.14,,,,,,
10.1177/09540083241276779,SiBPI-1,"PDF p. 9 (printed p. 11), mechanical-properties text","User-provided copy; Sage copyright; user-authorized literature ingestion","{""material_state"":""thermally imidized BPADA-ODA polyimide film with PDMS"",""tensile_test"":""E44.104 universal testing machine; dumbbell 50 mm x 5 mm; room temperature; speed not reported""}",polyimide,imide,copolyimide,PDMS,1000,,PDMS,1,1,BPADA-ODA,120.1,21.3,,,,,,,,,,,
10.1177/09540083241276779,SiBPI-2,"PDF p. 10 (printed p. 12), Table 4","User-provided copy; Sage copyright; user-authorized literature ingestion","{""material_state"":""thermally imidized BPADA-ODA polyimide film with PDMS"",""tga"":""TG209F1; nitrogen; 30-800 C; about 10 C/min; char yield at 800 C""}",polyimide,imide,copolyimide,PDMS,1000,,PDMS,2,2,BPADA-ODA,,,,,509.76,522.69,51.51,,,,,,
10.1177/09540083241276779,SiBPI-3,"PDF p. 10 (printed p. 12), Table 4; water-absorption results","User-provided copy; Sage copyright; user-authorized literature ingestion","{""material_state"":""thermally imidized BPADA-ODA polyimide film with PDMS"",""tga"":""TG209F1; nitrogen; 30-800 C; about 10 C/min; char yield at 800 C"",""water_absorption"":""four 100-150 mg films; dried 180 C for 1 h; immersed in deionized water 24 h""}",polyimide,imide,copolyimide,PDMS,1000,,PDMS,3,3,BPADA-ODA,,,1.12,,500.36,517.74,51.33,,,,,,
10.1177/09540083241276779,SiBPI-4,"PDF p. 10 (printed p. 12), Table 4","User-provided copy; Sage copyright; user-authorized literature ingestion","{""material_state"":""thermally imidized BPADA-ODA polyimide film with PDMS"",""tga"":""TG209F1; nitrogen; 30-800 C; about 10 C/min; char yield at 800 C""}",polyimide,imide,copolyimide,PDMS,1000,,PDMS,4,4,BPADA-ODA,,,,,490,510.09,50.05,,,,,,
10.1177/09540083241276779,SiBPI-5,"PDF p. 9 (printed p. 11), mechanical-properties text; PDF p. 10 (printed p. 12), contact-angle text and water-absorption results","User-provided copy; Sage copyright; user-authorized literature ingestion","{""material_state"":""thermally imidized BPADA-ODA polyimide film with PDMS"",""tensile_test"":""E44.104 universal testing machine; dumbbell 50 mm x 5 mm; room temperature; speed not reported"",""water_absorption"":""four 100-150 mg films; dried 180 C for 1 h; immersed in deionized water 24 h"",""contact_angle"":""static water, room temperature, 15 uL droplet, four positions""}",polyimide,imide,copolyimide,PDMS,1000,,PDMS,5,5,BPADA-ODA,93.4,103.7,0.97,94.4,,,,,,,,,
10.1021/acs.macromol.5c00665,homo-PI-PMDA-TFDB,"PDF p. 2 (article p. B), Table 1; PDF p. 3, Sections 2.3.4-2.3.5","User-provided copy; American Chemical Society copyright; user-authorized literature ingestion","{""material_state"":""free-standing PMDA-TFDB homopolyimide film"",""thermal_expansion"":""in-plane TMA: nitrogen, 5 C/min, average 50-280 C; through-plane near-infrared optical interferometry under nitrogen; CVE calculated from temperature-averaged linear coefficients"",""pdms_weight_fraction_pct"":0}",polyimide,imide,homopolyimide,,,,PDMS,0,0,PMDA-TFDB,,,,,,,,,,,-6.5,183.3,170.3
10.1021/acs.macromol.5c00665,PI-PDMS-0.8k,"PDF p. 2 (article p. B), Table 1; PDF p. 3, Sections 2.2 and 2.3.4-2.3.5","User-provided copy; American Chemical Society copyright; user-authorized literature ingestion","{""material_state"":""free-standing PMDA-TFDB/PDMS multiblock copolyimide film; PDMS fraction fixed at 8 wt%"",""thermal_expansion"":""in-plane TMA: nitrogen, 5 C/min, average 50-280 C; through-plane near-infrared optical interferometry under nitrogen; CVE calculated from temperature-averaged linear coefficients""}",polyimide,imide,multiblock copolyimide,PDMS,,840,PDMS,8,8,PMDA-TFDB,,,,,,,,0.69,,,10,204.6,224.6
10.1021/acs.macromol.5c00665,PI-PDMS-1.6k,"PDF p. 2 (article p. B), Table 1; PDF p. 3, Sections 2.2 and 2.3.4-2.3.5","User-provided copy; American Chemical Society copyright; user-authorized literature ingestion","{""material_state"":""free-standing PMDA-TFDB/PDMS multiblock copolyimide film; PDMS fraction fixed at 8 wt%"",""thermal_expansion"":""in-plane TMA: nitrogen, 5 C/min, average 50-280 C; through-plane near-infrared optical interferometry under nitrogen; CVE calculated from temperature-averaged linear coefficients""}",polyimide,imide,multiblock copolyimide,PDMS,,1590,PDMS,8,8,PMDA-TFDB,,,,,,,,0.75,,,10.4,165.2,186
10.1021/acs.macromol.5c00665,PI-PDMS-2.9k,"PDF p. 2 (article p. B), Table 1; PDF p. 3, Sections 2.2 and 2.3.4-2.3.5","User-provided copy; American Chemical Society copyright; user-authorized literature ingestion","{""material_state"":""free-standing PMDA-TFDB/PDMS multiblock copolyimide film; PDMS fraction fixed at 8 wt%"",""thermal_expansion"":""in-plane TMA: nitrogen, 5 C/min, average 50-280 C; through-plane near-infrared optical interferometry under nitrogen; CVE calculated from temperature-averaged linear coefficients""}",polyimide,imide,multiblock copolyimide,PDMS,,2940,PDMS,8,8,PMDA-TFDB,,,,,,,,0.77,,,10.3,162.3,182.9
10.1021/acs.macromol.5c00665,PI-PDMS-4.4k,"PDF p. 2 (article p. B), Table 1; PDF p. 3, Sections 2.2 and 2.3.4-2.3.5","User-provided copy; American Chemical Society copyright; user-authorized literature ingestion","{""material_state"":""free-standing PMDA-TFDB/PDMS multiblock copolyimide film; PDMS fraction fixed at 8 wt%"",""thermal_expansion"":""in-plane TMA: nitrogen, 5 C/min, average 50-280 C; through-plane near-infrared optical interferometry under nitrogen; CVE calculated from temperature-averaged linear coefficients""}",polyimide,imide,multiblock copolyimide,PDMS,,4380,PDMS,8,8,PMDA-TFDB,,,,,,,,1.03,13.4,34,-6.2,163.1,150.7
10.1021/acs.macromol.5c00665,PI-PDMS-5.5k,"PDF p. 2 (article p. B), Table 1; PDF p. 3, Sections 2.2 and 2.3.4-2.3.5","User-provided copy; American Chemical Society copyright; user-authorized literature ingestion","{""material_state"":""free-standing PMDA-TFDB/PDMS multiblock copolyimide film; PDMS fraction fixed at 8 wt%"",""thermal_expansion"":""in-plane TMA: nitrogen, 5 C/min, average 50-280 C; through-plane near-infrared optical interferometry under nitrogen; CVE calculated from temperature-averaged linear coefficients""}",polyimide,imide,multiblock copolyimide,PDMS,,5500,PDMS,8,8,PMDA-TFDB,,,,,,,,0.96,17.5,43.8,-4.2,141.8,133.4
10.1021/acs.macromol.5c00665,PI-PDMS-25.0k,"PDF p. 2 (article p. B), Table 1; PDF p. 3, Sections 2.2 and 2.3.4-2.3.5","User-provided copy; American Chemical Society copyright; user-authorized literature ingestion","{""material_state"":""free-standing PMDA-TFDB/PDMS multiblock copolyimide film; PDMS fraction fixed at 8 wt%"",""thermal_expansion"":""in-plane TMA: nitrogen, 5 C/min, average 50-280 C; through-plane near-infrared optical interferometry under nitrogen; CVE calculated from temperature-averaged linear coefficients""}",polyimide,imide,multiblock copolyimide,PDMS,,25000,PDMS,8,8,PMDA-TFDB,,,,,,,,0.94,30.7,76.1,-8,147.9,131.9
