Repository: suqian123/Adhesive-AI-Lab

# 粘附材料 AI 辅助分子模拟预测

面向粘附材料配方早期筛选的 Python + Streamlit MVP。

## 功能

- 基于候选树脂、动态键、增韧剂、填料与质量配比生成配方，并提取轻量结构特征
- 训练可版本化的回归/分类代理模型，预测宽温域黏附、自修复、抗原子氧、抗紫外和增材制造指标
- 为每个候选生成稳定的配方指纹（`FMT-...`）和候选库版本，并写入 MySQL 候选表
- 生成 PDA@CeO₂ 粗粒化界面拓扑，并支持外部 LAMMPS 任务提交和输出回读
- 为单个候选生成覆盖 CeO₂ 晶面/氧空位/羟基化、PDA 结合、交联树脂温度扫描、界面 MD 和粗粒化模拟的多尺度任务包
- 提供两种多尺度运行方式：本地“一键生成并启动多尺度计算”按依赖关系以最多 16 个并行任务后台调度；“登记并导出外部计算任务包”不启动本机求解器，供集群或其他工作站计算后上传结果回写
- 批量导入实验 CSV 或回写单条实验数据，记录代理/外部计算/实验来源，并自动更新、归档和推荐下一轮实验
- 提供“外部计算可视化”页面，跨候选查看任务状态、运行目录、结构化结果、DFT/MD 图表和原始日志
- 展示能量轨迹、表面覆盖率、分子特征和特征重要性

File: work/literature_imports/user_authorized_pi_pdms_intake_20260916.csv
doi,sample_label,source_location,data_license,conditions,resin,functional_group_type,chain_architecture,soft_segment,soft_segment_mn_g_mol,toughener_type,toughener_pct,original_tensile_strength_mpa,original_strain_at_break_pct,elastic_modulus_gpa,peel_strength_n_mm
10.2494/photopolymer.26.333,PI-control,"PDF p. 6 (printed p. 338), tensile-property text and Figure 8","Open-access full text; Copyright 2013 Society of Photopolymer Science and Technology","{""metric_basis"":""virgin tensile properties"",""test_temperature"":""not reported"",""matrix"":""PI formed by thermal imidization of poly(amic acid)"",""pdms_introduction"":""in-situ sol-gel from diethoxydimethylsilane"",""pdms_wt_pct"":0}",polyimide,imide/amine,hybrid,,,PDMS,0,160,85,2.5,
10.2494/photopolymer.26.333,PI-PDMS-3wt,"PDF p. 6 (printed p. 338), tensile-property text and Figure 8","Open-access full text; Copyright 2013 Society of Photopolymer Science and Technology","{""metric_basis"":""virgin tensile properties"",""test_temperature"":""not reported"",""matrix"":""PI formed by thermal imidization of poly(amic acid)"",""pdms_introduction"":""in-situ sol-gel from diethoxydimethylsilane"",""pdms_wt_pct"":3}",polyimide,imide/amine,hybrid,PDMS,,PDMS,3,177,96,2.8,
10.1039/C7RA10949K,xPI-PDMS-0.05-Br,"Article p. 6 (printed p. 1333), Table 3; mechanical-properties section","Open-access full text; Copyright 2018 Royal Society of Chemistry","{""metric_basis"":""virgin tensile properties"",""test_relative_humidity_pct"":50,""matrix"":""piperazinium-mediated crosslinked PI-PDMS membrane"",""pdms_wt_pct"":5}",crosslinked polyimide,imide/amine,crosslinked,PDMS,,PDMS,5,89.9,6.7,2.3,
10.1039/C7RA10949K,xPI-PDMS-0.10-Br,"Article p. 6 (printed p. 1333), Table 3; mechanical-properties section","Open-access full text; Copyright 2018 Royal Society of Chemistry","{""metric_basis"":""virgin tensile properties"",""test_relative_humidity_pct"":50,""matrix"":""piperazinium-mediated crosslinked PI-PDMS membrane"",""pdms_wt_pct"":10}",crosslinked polyimide,imide/amine,crosslinked,PDMS,,PDMS,10,100.1,7,2.5,
10.1039/C7RA10949K,xPI-PDMS-0.15-Br,"Article p. 6 (printed p. 1333), Table 3; mechanical-properties section","Open-access full text; Copyright 2018 Royal Society of Chemistry","{""metric_basis"":""virgin tensile properties"",""test_relative_humidity_pct"":50,""matrix"":""piperazinium-mediated crosslinked PI-PDMS membrane"",""pdms_wt_pct"":15}",crosslinked polyimide,imide/amine,crosslinked,PDMS,,PDMS,15,84.5,9.4,2.2,
10.3390/polym16111591,PI-1-PDMS-3wt-Cu,"Article Table 1 and Sections 2.2, 3.5, and conclusion","CC BY 4.0","{""metric_basis"":""180-degree peel strength"",""substrate"":""copper foil"",""adhesion_test_method"":""180-degree peel"",""matrix"":""BPADA/6FAPB polyimide"",""pdms_type"":""aminopropyl-terminated PDMS, Mn 1000 g/mol"",""pdms_wt_pct"":3}",polyimide,imide/amine,copolymerized,PDMS,1000,PDMS,3,,,,0.98
10.3390/polym16111591,PI-2-PDMS-3wt-Cu,"Article Table 1 and Sections 2.2, 3.5, and conclusion","CC BY 4.0","{""metric_basis"":""180-degree peel strength"",""substrate"":""copper foil"",""adhesion_test_method"":""180-degree peel"",""matrix"":""BPADA/BAPS polyimide"",""pdms_type"":""aminopropyl-terminated PDMS, Mn 1000 g/mol"",""pdms_wt_pct"":3}",polyimide,imide/amine,copolymerized,PDMS,1000,PDMS,3,,,,0.85
